Repository: davesrocketshop/Woods

# WoodsDatabase

Woods material database

## Quick Start

Normally the user is required to do nothing other than install the module. The materials then become available for use in FreeCAD.

In the event materials need to be generated, you can run the Python code:

 $ python Utilities\spreadsheet.py

Required Python modules:
- openpyxl
- opencv-python
- pillow

File: Resources/Materials/Hardwood.FCMat
# File created by the Woods workbench
General:
  UUID: "2a78c735-c21b-4bf9-8606-149d74f88fa8"
  Name: "Hardwood"
  Author: "Gregory Holmberg"
  License: "CDLA-Sharing-1.0"
  SourceURL: "https://research.fs.usda.gov/treesearch/62200"
  ReferenceSource: "USDA FPL Wood Handbook 2021"
  Description: >-2
    Average values typical of hardwoods (Angiosperm).
Inherits:
  Wood:
    UUID: "1850ac4a-0df2-43cd-9934-e59e95b9526f"
Models:
  Machinability:
    UUID: "9d81fcb2-bf81-48e3-bb57-d45ecf380096"
    SurfaceSpeedHSS: "600000 mm/min"
    SurfaceSpeedCarbide: "600000 mm/min"
    UnitCuttingForce: "52500 N/mm^2"
    ChipThicknessExponent: "0.5"
  Hardness:
    UUID: "3d1a6141-d032-4d82-8bb5-a8f339fff8ad"
    Hardness: "7200"
    HardnessUnits: "N"
  Wood - Shrinkage:
    UUID: "ec84f5bb-99cf-448a-86a5-cac2ebcab31c"
    ShrinkRadial: "4.4"
    ShrinkTangential: "7.7"
    ShrinkVolume: "12.2"
    ShrinkLong: "0.65"
  Thermal:
    UUID: '9959d007-a970-4ea7-bae4-3eb1b8b883c7'
    ThermalConductivity: "0.18 W/m/K"
  Sound:
    UUID: '6b7f44ab-e48d-4568-98aa-1d88a8b6e57d'
    SoundRadiationCoefficient: "5.7 m^4/kg/s"
  Wood:
    UUID: '901459aa-fd5e-43b8-aad6-71578f76c3f6'
    MoistureContent: "12"
    SteamBendable: "67"
    Density: "735 kg/m^3"
    PoissonRatioLongRad: "0.381"
    PoissonRatioLongTan: "0.465"
    PoissonRatioRadTan: "0.706"
    PoissonRatioTanRad: "0.339"
    PoissonRatioRadLong: "0.052"
    PoissonRatioTanLong: "0.032"
    ShearModulusLongRad: "1168 MPa"
    ShearModulusLong: "16100 kPa"
    YoungsModulusLong: "12700 MPa"
    YoungsModulusRadLong: "1499 MPa"
    CompressiveStrengthLong: "56000 kPa"
    CompressiveStrengthCross: "10100 kPa"

File: Resources/Materials/Softwood.FCMat
# SPDX-License-Identifier: LGPL-2.1-or-later
# File created by the Woods workbench
General:
  UUID: "f9d83964-24ca-44df-a570-d1af36756a99"
  Name: "Softwood"
  Author: "Gregory Holmberg"
  License: "CDLA-Sharing-1.0"
  SourceURL: "https://research.fs.usda.gov/treesearch/62200"
  ReferenceSource: "USDA FPL Wood Handbook 2021"
  Description: >-2
    Average values typical of softwoods (Gymnosperm).
Inherits:
  Wood:
    UUID: "1850ac4a-0df2-43cd-9934-e59e95b9526f"
Models:
  Machinability:
    UUID: "9d81fcb2-bf81-48e3-bb57-d45ecf380096"
    SurfaceSpeedHSS: "600000 mm/min"
    SurfaceSpeedCarbide: "600000 mm/min"
    UnitCuttingForce: "36900 N/mm^2"
    ChipThicknessExponent: "0.5"
  Hardness:
    UUID: "3d1a6141-d032-4d82-8bb5-a8f339fff8ad"
    Hardness: "2600"
    HardnessUnits: "N"
  Wood - Shrinkage:
    UUID: "ec84f5bb-99cf-448a-86a5-cac2ebcab31c"
    ShrinkRadial: "3.6"
    ShrinkTangential: "6.6"
    ShrinkVolume: "10.3"
    ShrinkLong: "0.45"
  Thermal:
    UUID: '9959d007-a970-4ea7-bae4-3eb1b8b883c7'
    ThermalConductivity: "0.18 W/m/K"
  Sound:
    UUID: '6b7f44ab-e48d-4568-98aa-1d88a8b6e57d'
    SoundRadiationCoefficient: "9.7 m^4/kg/s"
  Wood:
    UUID: '901459aa-fd5e-43b8-aad6-71578f76c3f6'
    MoistureContent: "12"
    Density: "475 kg/m^3"
    PoissonRatioLongRad: "0.352"
    PoissonRatioLongTan: "0.360"
    PoissonRatioRadTan: "0.426"
    PoissonRatioTanRad: "0.347"
    PoissonRatioRadLong: "0.053"
    PoissonRatioTanLong: "0.037"
    ShearModulusLongRad: "779 MPa"
    ShearModulusLongTan: "16100 kPa"
    YoungsModulusLong: "9500 MPa"
    YoungsModulusRadLong: "912 MPa"
    CompressiveStrengthLong: "40000 kPa"
    CompressiveStrengthCross: "10100 kPa"
    ModulusOfRuptureLong: "71000 kPa"
